Repository: cnhanqi/autosaxs-saxs-ml-data-code

# AutoSAXS Curated Minimal Public Release

This repository contains a reduced public package for the SAXS descriptor-extraction and machine-learning workflow used to analyse lysozyme/EAN crystallization behaviour.

The release is intentionally minimal. It contains the curated descriptor table, a small representative subset of SAXS profiles, lightweight Bragg/CI/OLIGOMER helper code, model-metrics tables, and protocol notes needed for summary-level reproducibility review. It does not contain full raw working directories, figure-generation code, large OLIGOMER basis files, bulk figure outputs, legacy scripts, or one-command end-to-end reproduction pipelines.

## Included Content

- `data/curated_descriptor_dataset_n96.csv`
  The primary curated descriptor dataset used for the manuscript analyses.
- `selected_for_ML/`
  Ten representative SAXS `.dat` profiles spanning buffer and EAN conditions.
- `src/saxs_crystal/io/read_dat.py`
  Minimal SAXS `.dat` reader helper.
- `src/saxs_crystal/physics/bragg.py`
  Lightweight Bragg-peak summary helper.
- `src/saxs_crystal/physics/crystallinity.py`
  Lightweight crystallinity-index helper.
- `src/saxs_crystal/physics/oligomer.py`
  Deterministic OLIGOMER command-wrapper helper without bundled ATSAS assets.
- `outputs/model_evaluation/*/metrics.csv`
  Task-level ML evaluation metrics.
- `outputs/publication_metrics/*.csv`
  Summary manuscript-facing performance tables.
- `configs/ml.default.yaml`
  Compact ML settings summary.
- `ML_PROTOCOL.md`
  Train/test split, random-seed, cross-validation, and metrics description.
- `REPRESENTATIVE_SAXS_PROFILES.md`
  List of the retained SAXS profiles.
- `hyperparameter_tuning_description.md`
  Hyperparameter-grid description.
- `CITATION.cff`, `.zenodo.json`, `LICENSE`, `NOTICE.md`
  Citation, DOI metadata, and reuse terms.

## Not Included

- figure-generation scripts or plotting modules
- bulk PNG outputs and heatmap-rendering assets
- full raw SAXS working directories
- complete legacy scripts
- OLIGOMER basis PDB/form-factor files
- complete OLIGOMER example-output bundles
- one-click full reproduction pipelines
- Word, PowerPoint, Origin, Illustrator, and response-document files

## Representative Profiles

The retained SAXS profiles are:

- `Buf_2.5mg.dat`
- `Buf_50mg.dat`
- `Buf_100mg.dat`
- `EAN1.5_50mg.dat`
- `EAN5.7_5mg.dat`
- `EAN12_50mg.dat`
- `EAN30_75mg.dat`
- `EAN54.6_25mgb.dat`
- `EAN75_2.5mg.dat`
- `EAN99_70mg.dat`

## Reproducibility Scope

This curated minimal package is intended for method inspection and summary-level result checking. It is not a full rerun package for regenerating every intermediate table or figure from the original local workflow.

ATSAS/OLIGOMER is third-party software and is not redistributed in this repository.

## Citation

Citation metadata are provided in `CITATION.cff`. The currently archived Zenodo DOI associated with this repository is `https://doi.org/10.5281/zenodo.20716687`.

File: outputs/heatmap_source_data/heatmap_ci_regression_points.csv
point_id,x1_il_wt_pct,x2_protein_mg_ml,ci,y2_crystalline,y1_rg_angstrom,r2_w,source_ml_targets_data_row_1based,raw_dat_filename,raw_dat_path,raw_dat_exists,source_cleaned_csv,source_ml_targets_csv,source_ml_targets_xlsx
1,0.0,2.5,0.0,0,14.8,0.98,1,Buf_2.5mg.dat,selected_for_ML\Buf_2.5mg.dat,True,data\curated_descriptor_dataset_n96.csv,data\source_descriptor_table_v3_n99.csv,data\source_descriptor_table_v3_n99.csv
2,0.0,5.0,0.0,0,17.7,1.0,2,Buf_5mg.dat,selected_for_ML\Buf_5mg.dat,True,data\curated_descriptor_dataset_n96.csv,data\source_descriptor_table_v3_n99.csv,data\source_descriptor_table_v3_n99.csv
3,0.0,25.0,0.0,0,18.5,0.99,3,Buf_25mgb.dat,selected_for_ML\Buf_25mgb.dat,True,data\curated_descriptor_dataset_n96.csv,data\source_descriptor_table_v3_n99.csv,data\source_descriptor_table_v3_n99.csv
4,0.0,37.5,0.0,0,18.9,0.99,4,Buf_37.5mg.dat,selected_for_ML\Buf_37.5mg.dat,True,data\curated_descriptor_dataset_n96.csv,data\source_descriptor_table_v3_n99.csv,data\source_descriptor_table_v3_n99.csv
5,0.0,40.0,0.0,0,19.1,0.99,5,Buf_40mg.dat,selected_for_ML\Buf_40mg.dat,True,data\curated_descriptor_dataset_n96.csv,data\source_descriptor_table_v3_n99.csv,data\source_descriptor_table_v3_n99.csv
6,0.0,50.0,0.0,0,19.1,0.99,6,Buf_50mg.dat,selected_for_ML\Buf_50mg.dat,True,data\curated_descriptor_dataset_n96.csv,data\source_descriptor_table_v3_n99.csv,data\source_descriptor_table_v3_n99.csv
7,0.0,60.0,0.0,0,19.3,0.99,7,Buf_60mg.dat,selected_for_ML\Buf_60mg.dat,True,data\curated_descriptor_dataset_n96.csv,data\source_descriptor_table_v3_n99.csv,data\source_descriptor_table_v3_n99.csv
8,0.0,75.0,0.0,0,19.2,0.99,8,Buf_75mg.dat,selected_for_ML\Buf_75mg.dat,True,data\curated_descriptor_dataset_n96.csv,data\source_descriptor_table_v3_n99.csv,data\source_descriptor_table_v3_n99.csv
9,0.0,100.0,0.0,0,20.6,0.97,9,Buf_100mg.dat,selected_for_ML\Buf_100mg.dat,True,data\curated_descriptor_dataset_n96.csv,data\source_descriptor_table_v3_n99.csv,data\source_descriptor_table_v3_n99.csv
10,1.5,2.5,0.098468469,1,15.2,0.99,10,EAN1.5_2.5mg.dat,selected_for_ML\EAN1.5_2.5mg.dat,True,data\curated_descriptor_dataset_n96.csv,data\source_descriptor_table_v3_n99.csv,data\source_descriptor_table_v3_n99.csv
11,1.5,5.0,0.0,0,16.4,1.0,11,EAN1.5_5mg.dat,selected_for_ML\EAN1.5_5mg.dat,True,data\curated_descriptor_dataset_n96.csv,data\source_descriptor_table_v3_n99.csv,data\source_descriptor_table_v3_n99.csv
12,1.5,25.0,0.0,0,17.5,1.0,12,EAN1.5_25mgb.dat,selected_for_ML\EAN1.5_25mgb.dat,True,data\curated_descriptor_dataset_n96.csv,data\source_descriptor_table_v3_n99.csv,data\source_descriptor_table_v3_n99.csv
13,1.5,37.5,0.0,0,17.6,1.0,13,EAN1.5_37.5mg.dat,selected_for_ML\EAN1.5_37.5mg.dat,True,data\curated_descriptor_dataset_n96.csv,data\source_descriptor_table_v3_n99.csv,data\source_descriptor_table_v3_n99.csv
14,1.5,40.0,0.0,0,19.5,0.99,14,EAN1.5_40mg.dat,selected_for_ML\EAN1.5_40mg.dat,True,data\curated_descriptor_dataset_n96.csv,data\source_descriptor_table_v3_n99.csv,data\source_descriptor_table_v3_n99.csv
15,1.5,50.0,0.181616492,1,19.6,0.99,15,EAN1.5_50mg.dat,selected_for_ML\EAN1.5_50mg.dat,True,data\curated_descriptor_dataset_n96.csv,data\source_descriptor_table_v3_n99.csv,data\source_descriptor_table_v3_n99.csv
16,1.5,60.0,0.205156624,1,19.9,0.99,16,EAN1.5_60mg.dat,selected_for_ML\EAN1.5_60mg.dat,True,data\curated_descriptor_dataset_n96.csv,data\source_descriptor_table_v3_n99.csv,data\source_descriptor_table_v3_n99.csv
17,1.5,75.0,0.195690477,1,19.7,0.99,17,EAN1.5_75mg.dat,selected_for_ML\EAN1.5_75mg.dat,True,data\curated_descriptor_dataset_n96.csv,data\source_descriptor_table_v3_n99.csv,data\source_descriptor_table_v3_n99.csv
18,1.5,100.0,0.433160233,1,20.5,0.99,18,EAN1.5_100mg.dat,selected_for_ML\EAN1.5_100mg.dat,True,data\curated_descriptor_dataset_n96.csv,data\source_descriptor_table_v3_n99.csv,data\source_descriptor_table_v3_n99.csv
19,5.7,2.5,0.0,0,16.0,1.0,19,EAN5.7_2.5mg.dat,selected_for_ML\EAN5.7_2.5mg.dat,True,data\curated_descriptor_dataset_n96.csv,data\source_descriptor_table_v3_n99.csv,data\source_descriptor_table_v3_n99.csv
20,5.7,5.0,0.684617962,1,19.6,0.96,20,EAN5.7_5mg.dat,selected_for_ML\EAN5.7_5mg.dat,True,data\curated_descriptor_dataset_n96.csv,data\source_descriptor_table_v3_n99.csv,data\source_descriptor_table_v3_n99.csv
21,5.7,25.0,0.487795529,1,19.0,0.99,21,EAN5.7_25mgb.dat,selected_for_ML\EAN5.7_25mgb.dat,True,data\curated_descriptor_dataset_n96.csv,data\source_descriptor_table_v3_n99.csv,data\source_descriptor_table_v3_n99.csv
22,5.7,37.5,0.551578449,1,19.7,0.99,22,EAN5.7_37.5mg.dat,selected_for_ML\EAN5.7_37.5mg.dat,True,data\curated_descriptor_dataset_n96.csv,data\source_descriptor_table_v3_n99.csv,data\source_descriptor_table_v3_n99.csv
23,5.7,40.0,0.774115889,1,20.4,0.96,23,EAN5.7_40mg.dat,selected_for_ML\EAN5.7_40mg.dat,True,data\curated_descriptor_dataset_n96.csv,data\source_descriptor_table_v3_n99.csv,data\source_descriptor_table_v3_n99.csv
24,5.7,50.0,0.795790646,1,20.4,0.96,24,EAN5.7_50mg.dat,selected_for_ML\EAN5.7_50mg.dat,True,data\curated_descriptor_dataset_n96.csv,data\source_descriptor_table_v3_n99.csv,data\source_descriptor_table_v3_n99.csv
25,5.7,60.0,0.789365184,1,20.8,0.95,25,EAN5.7_60mg.dat,selected_for_ML\EAN5.7_60mg.dat,True,data\curated_descriptor_dataset_n96.csv,data\source_descriptor_table_v3_n99.csv,data\source_descriptor_table_v3_n99.csv
26,5.7,75.0,0.883487954,1,22.0,0.95,26,EAN5.7_75mg.dat,selected_for_ML\EAN5.7_75mg.dat,True,data\curated_descriptor_dataset_n96.csv,data\source_descriptor_table_v3_n99.csv,data\source_descriptor_table_v3_n99.csv
27,5.7,100.0,0.98307479,1,20.6,0.96,27,EAN5.7_100mg.dat,selected_for_ML\EAN5.7_100mg.dat,True,data\curated_descriptor_dataset_n96.csv,data\source_descriptor_table_v3_n99.csv,data\source_descriptor_table_v3_n99.csv
28,12.0,2.5,0.0,0,14.9,1.0,28,EAN12_2.5mg.dat,selected_for_ML\EAN12_2.5mg.dat,True,data\curated_descriptor_dataset_n96.csv,data\source_descriptor_table_v3_n99.csv,data\source_descriptor_table_v3_n99.csv
29,12.0,5.0,0.562226139,1,18.1,0.98,29,EAN12_5mg.dat,selected_for_ML\EAN12_5mg.dat,True,data\curated_descriptor_dataset_n96.csv,data\source_descriptor_table_v3_n99.csv,data\source_descriptor_table_v3_n99.csv
30,12.0,25.0,0.562710804,1,19.3,0.98,30,EAN12_25mgb.dat,selected_for_ML\EAN12_25mgb.dat,True,data\curated_descriptor_dataset_n96.csv,data\source_descriptor_table_v3_n99.csv,data\source_descriptor_table_v3_n99.csv
31,12.0,37.5,0.640791199,1,19.7,0.99,31,EAN12_37.5mg.dat,selected_for_ML\EAN12_37.5mg.dat,True,data\curated_descriptor_dataset_n96.csv,data\source_descriptor_table_v3_n99.csv,data\source_descriptor_table_v3_n99.csv
32,12.0,40.0,0.775509635,1,19.9,0.96,32,EAN12_40mg.dat,selected_for_ML\EAN12_40mg.dat,True,data\curated_descriptor_dataset_n96.csv,data\source_descriptor_table_v3_n99.csv,data\source_descriptor_table_v3_n99.csv
33,12.0,50.0,0.839174638,1,20.9,0.95,33,EAN12_50mg.dat,selected_for_ML\EAN12_50mg.dat,True,data\curated_descriptor_dataset_n96.csv,data\source_descriptor_table_v3_n99.csv,data\source_descriptor_table_v3_n99.csv
34,12.0,60.0,0.869906612,1,21.5,0.94,34,EAN12_60mg.dat,selected_for_ML\EAN12_60mg.dat,True,data\curated_descriptor_dataset_n96.csv,data\source_descriptor_table_v3_n99.csv,data\source_descriptor_table_v3_n99.csv
35,12.0,75.0,0.91265907,1,21.2,0.95,35,EAN12_75mg.dat,selected_for_ML\EAN12_75mg.dat,True,data\curated_descriptor_dataset_n96.csv,data\source_descriptor_table_v3_n99.csv,data\source_descriptor_table_v3_n99.csv
36,12.0,100.0,0.931577696,1,22.1,0.94,36,EAN12_100mg.dat,selected_for_ML\EAN12_100mg.dat,True,data\curated_descriptor_dataset_n96.csv,data\source_descriptor_table_v3_n99.csv,data\source_descriptor_table_v3_n99.csv
37,24.0,2.5,0.0,0,13.9,0.99,37,EAN24_2.5mg.dat,selected_for_ML\EAN24_2.5mg.dat,True,data\curated_descriptor_dataset_n96.csv,data\source_descriptor_table_v3_n99.csv,data\source_descriptor_table_v3_n99.csv
38,24.0,5.0,0.0,0,15.3,1.0,38,EAN24_5mg.dat,selected_for_ML\EAN24_5mg.dat,True,data\curated_descriptor_dataset_n96.csv,data\source_descriptor_table_v3_n99.csv,data\source_descriptor_table_v3_n99.csv
39,24.0,25.0,0.349118161,1,17.5,0.99,39,EAN24_25mgb.dat,selected_for_ML\EAN24_25mgb.dat,True,data\curated_descriptor_dataset_n96.csv,data\source_descriptor_table_v3_n99.csv,data\source_descriptor_table_v3_n99.csv
40,24.0,37.5,0.784011351,1,18.0,0.99,40,EAN24_37.5mg.dat,selected_for_ML\EAN24_37.5mg.dat,True,data\curated_descriptor_dataset_n96.csv,data\source_descriptor_table_v3_n99.csv,data\source_descriptor_table_v3_n99.csv
41,24.0,40.0,0.0,0,17.4,1.0,41,EAN24_40mg.dat,selected_for_ML\EAN24_40mg.dat,True,data\curated_descriptor_dataset_n96.csv,data\source_descriptor_table_v3_n99.csv,data\source_descriptor_table_v3_n99.csv
42,24.0,50.0,0.0,0,17.8,0.99,42,EAN24_50mg.dat,selected_for_ML\EAN24_50mg.dat,True,data\curated_descriptor_dataset_n96.csv,data\source_descriptor_table_v3_n99.csv,data\source_descriptor_table_v3_n99.csv
43,24.0,60.0,0.369227359,1,18.0,0.99,43,EAN24_60mg.dat,selected_for_ML\EAN24_60mg.dat,True,data\curated_descriptor_dataset_n96.csv,data\source_descriptor_table_v3_n99.csv,data\source_descriptor_table_v3_n99.csv
44,24.0,75.0,0.0,0,18.2,0.99,44,EAN24_75mg.dat,selected_for_ML\EAN24_75mg.dat,True,data\curated_descriptor_dataset_n96.csv,data\source_descriptor_table_v3_n99.csv,data\source_descriptor_table_v3_n99.csv
45,24.0,100.0,0.0,0,17.3,0.99,45,EAN24_100mg.dat,selected_for_ML\EAN24_100mg.dat,True,data\curated_descriptor_dataset_n96.csv,data\source_descriptor_table_v3_n99.csv,data\source_descriptor_table_v3_n99.csv
46,30.0,2.5,0.0,0,13.2,0.96,46,EAN30_2.5mg.dat,selected_for_ML\EAN30_2.5mg.dat,True,data\curated_descriptor_dataset_n96.csv,data\source_descriptor_table_v3_n99.csv,data\source_descriptor_table_v3_n99.csv
47,30.0,5.0,0.0,0,14.1,0.99,47,EAN30_5mg.dat,selected_for_ML\EAN30_5mg.dat,True,data\curated_descriptor_dataset_n96.csv,data\source_descriptor_table_v3_n99.csv,data\source_descriptor_table_v3_n99.csv
48,30.0,25.0,0.745319278,1,18.0,0.99,48,EAN30_25mgb.dat,selected_for_ML\EAN30_25mgb.dat,True,data\curated_descriptor_dataset_n96.csv,data\source_descriptor_table_v3_n99.csv,data\source_descriptor_table_v3_n99.csv
49,30.0,37.5,0.87437067,1,19.7,0.97,49,EAN30_37.5mg.dat,selected_for_ML\EAN30_37.5mg.dat,True,data\curated_descriptor_dataset_n96.csv,data\source_descriptor_table_v3_n99.csv,data\source_descriptor_table_v3_n99.csv
50,30.0,40.0,0.726403236,1,18.0,0.99,50,EAN30_40mg.dat,selected_for_ML\EAN30_40mg.dat,True,data\curated_descriptor_dataset_n96.csv,data\source_descriptor_table_v3_n99.csv,data\source_descriptor_table_v3_n99.csv
51,30.0,50.0,0.592693574,1,18.5,0.99,51,EAN30_50mg.dat,selected_for_ML\EAN30_50mg.dat,True,data\curated_descriptor_dataset_n96.csv,data\source_descriptor_table_v3_n99.csv,data\source_descriptor_table_v3_n99.csv
52,30.0,60.0,0.391570237,1,18.4,0.99,52,EAN30_60mg.dat,selected_for_ML\EAN30_60mg.dat,True,data\curated_descriptor_dataset_n96.csv,data\source_descriptor_table_v3_n99.csv,data\source_descriptor_table_v3_n99.csv
53,30.0,75.0,0.373483971,1,18.6,0.99,53,EAN30_75mg.dat,selected_for_ML\EAN30_75mg.dat,True,data\curated_descriptor_dataset_n96.csv,data\source_descriptor_table_v3_n99.csv,data\source_descriptor_table_v3_n99.csv
54,30.0,100.0,0.0,0,14.9,1.0,54,EAN30_100mg.dat,selected_for_ML\EAN30_100mg.dat,True,data\curated_descriptor_dataset_n96.csv,data\source_descriptor_table_v3_n99.csv,data\source_descriptor_table_v3_n99.csv
55,40.0,2.5,0.0,0,12.7,0.95,55,EAN40_2.5mg.dat,selected_for_ML\EAN40_2.5mg.dat,True,data\curated_descriptor_dataset_n96.csv,data\source_descriptor_table_v3_n99.csv,data\source_descriptor_table_v3_n99.csv
56,40.0,5.0,0.0,0,13.5,0.99,56,EAN40_5mg.dat,selected_for_ML\EAN40_5mg.dat,True,data\curated_descriptor_dataset_n96.csv,data\source_descriptor_table_v3_n99.csv,data\source_descriptor_table_v3_n99.csv
57,40.0,25.0,0.0,0,15.6,1.0,57,EAN40_25mgb.dat,selected_for_ML\EAN40_25mgb.dat,True,data\curated_descriptor_dataset_n96.csv,data\source_descriptor_table_v3_n99.csv,data\source_descriptor_table_v3_n99.csv
58,40.0,37.5,0.0,0,14.8,1.0,58,EAN40_37.5mg.dat,selected_for_ML\EAN40_37.5mg.dat,True,data\curated_descriptor_dataset_n96.csv,data\source_descriptor_table_v3_n99.csv,data\source_descriptor_table_v3_n99.csv
59,40.0,40.0,0.0,0,15.0,1.0,59,EAN40_40mg.dat,selected_for_ML\EAN40_40mg.dat,True,data\curated_descriptor_dataset_n96.csv,data\source_descriptor_table_v3_n99.csv,data\source_descriptor_table_v3_n99.csv
60,40.0,50.0,0.0,0,15.2,1.0,60,EAN40_50mg.dat,selected_for_ML\EAN40_50mg.dat,True,data\curated_descriptor_dataset_n96.csv,data\source_descriptor_table_v3_n99.csv,data\source_descriptor_table_v3_n99.csv
61,40.0,60.0,0.0,0,15.2,1.0,61,EAN40_60mg.dat,selected_for_ML\EAN40_60mg.dat,True,data\curated_descriptor_dataset_n96.csv,data\source_descriptor_table_v3_n99.csv,data\source_descriptor_table_v3_n99.csv
62,40.0,75.0,0.0,0,15.0,1.0,62,EAN40_75mg.dat,selected_for_ML\EAN40_75mg.dat,True,data\curated_descriptor_dataset_n96.csv,data\source_descriptor_table_v3_n99.csv,data\source_descriptor_table_v3_n99.csv
63,40.0,100.0,0.0,0,14.5,1.0,63,EAN40_100mg.dat,selected_for_ML\EAN40_100mg.dat,True,data\curated_descriptor_dataset_n96.csv,data\source_descriptor_table_v3_n99.csv,data\source_descriptor_table_v3_n99.csv
64,54.6,25.0,0.0,0,15.4,1.0,66,EAN54.6_25mgb.dat,selected_for_ML\EAN54.6_25mgb.dat,True,data\curated_descriptor_dataset_n96.csv,data\source_descriptor_table_v3_n99.csv,data\source_descriptor_table_v3_n99.csv
65,54.6,37.5,0.0,0,14.2,1.0,67,EAN54.6_37.5mg.dat,selected_for_ML\EAN54.6_37.5mg.dat,True,data\curated_descriptor_dataset_n96.csv,data\source_descriptor_table_v3_n99.csv,data\source_descriptor_table_v3_n99.csv
66,54.6,40.0,0.0,0,14.4,1.0,68,EAN54.6_40mg.dat,selected_for_ML\EAN54.6_40mg.dat,True,data\curated_descriptor_dataset_n96.csv,data\source_descriptor_table_v3_n99.csv,data\source_descriptor_table_v3_n99.csv
67,54.6,50.0,0.0,0,14.2,1.0,69,EAN54.6_50mg.dat,selected_for_ML\EAN54.6_50mg.dat,True,data\curated_descriptor_dataset_n96.csv,data\source_descriptor_table_v3_n99.csv,data\source_descriptor_table_v3_n99.csv
68,54.6,60.0,0.0,0,14.1,1.0,70,EAN54.6_60mg.dat,selected_for_ML\EAN54.6_60mg.dat,True,data\curated_descriptor_dataset_n96.csv,data\source_descriptor_table_v3_n99.csv,data\source_descriptor_table_v3_n99.csv
69,54.6,75.0,0.0,0,13.5,1.0,71,EAN54.6_75mg.dat,selected_for_ML\EAN54.6_75mg.dat,True,data\curated_descriptor_dataset_n96.csv,data\source_descriptor_table_v3_n99.csv,data\source_descriptor_table_v3_n99.csv
70,54.6,100.0,0.0,0,13.0,1.0,72,EAN54.6_100mg.dat,selected_for_ML\EAN54.6_100mg.dat,True,data\curated_descriptor_dataset_n96.csv,data\source_descriptor_table_v3_n99.csv,data\source_descriptor_table_v3_n99.csv
71,66.7,2.5,0.0,0,18.2,0.97,73,EAN66.7_2.5mg.dat,selected_for_ML\EAN66.7_2.5mg.dat,True,data\curated_descriptor_dataset_n96.csv,data\source_descriptor_table_v3_n99.csv,data\source_descriptor_table_v3_n99.csv
72,66.7,5.0,0.0,0,16.8,0.98,74,EAN66.7_5mg.dat,selected_for_ML\EAN66.7_5mg.dat,True,data\curated_descriptor_dataset_n96.csv,data\source_descriptor_table_v3_n99.csv,data\source_descriptor_table_v3_n99.csv
73,66.7,25.0,0.0,0,20.5,0.99,75,EAN66.7_25mgb.dat,selected_for_ML\EAN66.7_25mgb.dat,True,data\curated_descriptor_dataset_n96.csv,data\source_descriptor_table_v3_n99.csv,data\source_descriptor_table_v3_n99.csv
74,66.7,37.5,0.0,0,17.7,1.0,76,EAN66.7_37.5mg.dat,selected_for_ML\EAN66.7_37.5mg.dat,True,data\curated_descriptor_dataset_n96.csv,data\source_descriptor_table_v3_n99.csv,data\source_descriptor_table_v3_n99.csv
75,66.7,40.0,0.0,0,17.5,1.0,77,EAN66.7_40mg.dat,selected_for_ML\EAN66.7_40mg.dat,True,data\curated_descriptor_dataset_n96.csv,data\source_descriptor_table_v3_n99.csv,data\source_descriptor_table_v3_n99.csv
76,66.7,50.0,0.0,0,16.9,1.0,78,EAN66.7_50mg.dat,selected_for_ML\EAN66.7_50mg.dat,True,data\curated_descriptor_dataset_n96.csv,data\source_descriptor_table_v3_n99.csv,data\source_descriptor_table_v3_n99.csv
77,66.7,60.0,0.0,0,14.6,1.0,79,EAN66.7_60mg.dat,selected_for_ML\EAN66.7_60mg.dat,True,data\curated_descriptor_dataset_n96.csv,data\source_descriptor_table_v3_n99.csv,data\source_descriptor_table_v3_n99.csv
78,66.7,75.0,0.0,0,14.6,1.0,80,EAN66.7_75mg.dat,selected_for_ML\EAN66.7_75mg.dat,True,data\curated_descriptor_dataset_n96.csv,data\source_descriptor_table_v3_n99.csv,data\source_descriptor_table_v3_n99.csv
79,66.7,100.0,0.0,0,13.2,1.0,81,EAN66.7_100mg.dat,selected_for_ML\EAN66.7_100mg.dat,True,data\curated_descriptor_dataset_n96.csv,data\source_descriptor_table_v3_n99.csv,data\source_descriptor_table_v3_n99.csv
80,75.0,2.5,0.0,0,19.6,0.99,82,EAN75_2.5mg.dat,selected_for_ML\EAN75_2.5mg.dat,True,data\curated_descriptor_dataset_n96.csv,data\source_descriptor_table_v3_n99.csv,data\source_descriptor_table_v3_n99.csv
81,75.0,5.0,0.0,0,18.1,0.99,83,EAN75_5mg.dat,selected_for_ML\EAN75_5mg.dat,True,data\curated_descriptor_dataset_n96.csv,data\source_descriptor_table_v3_n99.csv,data\source_descriptor_table_v3_n99.csv
82,75.0,25.0,0.0,0,18.7,1.0,84,EAN75_25mgb.dat,selected_for_ML\EAN75_25mgb.dat,True,data\curated_descriptor_dataset_n96.csv,data\source_descriptor_table_v3_n99.csv,data\source_descriptor_table_v3_n99.csv
83,75.0,37.5,0.0,0,17.5,0.99,85,EAN75_37.5mg.dat,selected_for_ML\EAN75_37.5mg.dat,True,data\curated_descriptor_dataset_n96.csv,data\source_descriptor_table_v3_n99.csv,data\source_descriptor_table_v3_n99.csv
84,75.0,40.0,0.0,0,15.7,1.0,86,EAN75_40mg.dat,selected_for_ML\EAN75_40mg.dat,True,data\curated_descriptor_dataset_n96.csv,data\source_descriptor_table_v3_n99.csv,data\source_descriptor_table_v3_n99.csv
85,75.0,50.0,0.0,0,14.2,0.99,87,EAN75_50mg.dat,selected_for_ML\EAN75_50mg.dat,True,data\curated_descriptor_dataset_n96.csv,data\source_descriptor_table_v3_n99.csv,data\source_descriptor_table_v3_n99.csv
86,75.0,60.0,0.0,0,13.9,0.99,88,EAN75_60mg.dat,selected_for_ML\EAN75_60mg.dat,True,data\curated_descriptor_dataset_n96.csv,data\source_descriptor_table_v3_n99.csv,data\source_descriptor_table_v3_n99.csv
87,75.0,75.0,0.0,0,13.0,0.98,89,EAN75_75mg.dat,selected_for_ML\EAN75_75mg.dat,True,data\curated_descriptor_dataset_n96.csv,data\source_descriptor_table_v3_n99.csv,data\source_descriptor_table_v3_n99.csv
88,75.0,100.0,0.0,0,14.1,0.99,90,EAN75_100mg.dat,selected_for_ML\EAN75_100mg.dat,True,data\curated_descriptor_dataset_n96.csv,data\source_descriptor_table_v3_n99.csv,data\source_descriptor_table_v3_n99.csv
89,99.0,2.5,0.0,0,16.9,1.0,91,EAN99_2.5mg.dat,selected_for_ML\EAN99_2.5mg.dat,True,data\curated_descriptor_dataset_n96.csv,data\source_descriptor_table_v3_n99.csv,data\source_descriptor_table_v3_n99.csv
90,99.0,5.0,0.0,0,17.2,1.0,92,EAN99_5mg.dat,selected_for_ML\EAN99_5mg.dat,True,data\curated_descriptor_dataset_n96.csv,data\source_descriptor_table_v3_n99.csv,data\source_descriptor_table_v3_n99.csv
91,99.0,25.0,0.0,0,19.1,1.0,93,EAN99_25mgb.dat,selected_for_ML\EAN99_25mgb.dat,True,data\curated_descriptor_dataset_n96.csv,data\source_descriptor_table_v3_n99.csv,data\source_descriptor_table_v3_n99.csv
92,99.0,37.5,0.0,0,18.4,1.0,94,EAN99_37.5mg.dat,selected_for_ML\EAN99_37.5mg.dat,True,data\curated_descriptor_dataset_n96.csv,data\source_descriptor_table_v3_n99.csv,data\source_descriptor_table_v3_n99.csv
93,99.0,40.0,0.0,0,14.6,0.99,95,EAN99_40mg.dat,selected_for_ML\EAN99_40mg.dat,True,data\curated_descriptor_dataset_n96.csv,data\source_descriptor_table_v3_n99.csv,data\source_descriptor_table_v3_n99.csv
94,99.0,50.0,0.0,0,14.6,1.0,96,EAN99_50mg.dat,selected_for_ML\EAN99_50mg.dat,True,data\curated_descriptor_dataset_n96.csv,data\source_descriptor_table_v3_n99.csv,data\source_descriptor_table_v3_n99.csv
95,99.0,60.0,0.0,0,13.0,0.93,97,EAN99_60mg.dat,selected_for_ML\EAN99_60mg.dat,True,data\curated_descriptor_dataset_n96.csv,data\source_descriptor_table_v3_n99.csv,data\source_descriptor_table_v3_n99.csv
96,99.0,70.0,0.0,0,11.4,0.88,98,EAN99_70mg.dat,selected_for_ML\EAN99_70mg.dat,True,data\curated_descriptor_dataset_n96.csv,data\source_descriptor_table_v3_n99.csv,data\source_descriptor_table_v3_n99.csv
